Repository: BalajiKundapura/PolymerProject

# LCCC Condition Extraction

Extract LCCC (liquid chromatography at critical conditions) experiment conditions from raw paper text with minimal hardcoding.

## Quick Start

```powershell
python runner.py rawData/paper.txt --no-validation
```

Output is written to `extracted_lccc_data.json` and contains `LCCC_conditions`.

Example output shape:
```json
{
  "metadata": { "..." : "..." },
  "LCCC_conditions": [
    {
      "critical_polymer_unit": "EO",
      "SP_FIELDS": { "column_name": "..." },
      "SOL_FIELDS": { "solvent": "...", "ratio": "...", "ratio_units": "..." },
      "TECH_FIELDS": { "temperature": "...", "flow_rate": "..." },
      "separation_behavior": { "critical_block_behavior": "...", "purpose": "..." }
    }
  ]
}
```

## Output Mode

To keep the JSON output clean (no evidence/debug fields), use the default `compact` mode.
You can switch to `full` to keep all evidence/debug fields for troubleshooting.

```powershell

# Clean output (default)
python runner.py rawData/paper.txt --output-mode compact

# Full output with evidence/debug fields
python runner.py rawData/paper.txt --output-mode full
```

## LLM Extraction (Ollama)
The pipeline uses local Ollama models as the primary extraction engine.
All extracted values are validated against the source text.

```powershell

# Single model
python runner.py rawData/paper.txt --llm-provider ollama --llm-model qwen2.5:7b

# Multi-model with consensus
python runner.py rawData/paper.txt --llm-models "qwen3:8b,kimi-k2:7b" --llm-consensus 2
```

LLM configuration via env vars (optional):
- `LCCC_LLM_PROVIDER` (default: `ollama`)
- `LCCC_LLM_MODEL` (default: `qwen2.5:7b`)
- `LCCC_LLM_MODELS` (comma list, e.g. `qwen3:8b,kimi-k2:7b`)
- `LCCC_LLM_CONSENSUS` (min model agreement)
- `LCCC_LLM_HOST` (default: `http://127.0.0.1:11434`)
- `LCCC_LLM_TIMEOUT` (seconds)
- `LCCC_LLM_MAX_CONTEXT` (characters)
- `LCCC_LLM_DEBUG` (set to `1` for per-chunk logging)

## Project Layout

- `runner.py`: CLI runner and human-readable summary printer.
- `pipeline.py`: Compatibility wrapper (keeps the old `from pipeline import ...` import path working).
- `lccc_extractor/pipeline.py`: Pipeline orchestration (`run_pipeline`, `save_json`).
- `lccc_extractor/llm/`: LLM client + extractor.
- `lccc_extractor/polymers/`: Polymer catalog + validation.
- `lccc_extractor/text/`: Text normalization + paragraph splitting utilities.
- `lccc_extractor/linking.py`: Condition linking + validation.
- `polymerSubject.py`: Compatibility wrapper for legacy imports.

## Environment Variables

- `LCCC_LOG_LEVEL`: `DEBUG`, `INFO` (default), `WARNING`, ...

File: rawData/tables/table_1.csv
,SEC,,1 H NMR,,,LCCC-NMR,
sample no.,M p (kg/mol),"1,2-PI (mol %)","1,4-PI (mol %)","3,4-PI (mol %)","1,2-PI (mol %)","1,4-PI (mol %)","3,4-PI (mol %)"
1,1.0,,93.2,6.8,,94.0,6.0
2,4.5,,93.9,6.1,,94.4,5.6
3,9.9,,94.2,5.8,,94.6,5.4
4,21.6,,94.2,5.8,,94.5,5.5
5,47.5,,94.2,5.8,,95.1,4.9
6,1.1,24.9,10.6,64.5,25.3,14.9,59.8
7,8.5,26.4,12.0,61.6,28.5,13.4,58.1
8,34.8,28.2,13.4,58.4,30.1,16.4,53.5
9,43.7,30.3,14.8,54.9,31.3,17.3,51.4
10,79.2,34.6,15.6,49.8,34.5,18.7,46.8

File: rawData/tables/table_3.csv
Producer,Sample name,nEO,M(EO),EO (%),nPO,M(PO),M(ges)
KOLB,Imbentin-PAP/6100,4.4,194,10,30.2,1750,1944
KOLB,Imbentin-PAP/6200,9.9,438,20,30.2,1750,2188
KOLB,Imbentin-PAP/6800 G,159.1,7000,80,30.2,1750,8750
KOLB,Imbentin-PA P/10200,18.5,813,20,56.0,3250,4063
BASF,Pluronic F 68,160,"7,040",82,27,1566,8606
BASF,Pluronic F 108,282,"12,408",83,44,2552,"14,960"
Serva,Synperonic F 68,159,7000,80,30,1750,8750
Serva,Synperonic F 108,295,"13,000",80,56,3250,"16,250"
Aldrich,EO-PO-EO 1100 10%,3,110,10,17,990,1100
Aldrich,EO-PO-EO 1900 50%,22,950,50,16,950,1900
Aldrich,EO-PO-EO 4400 30%,30,1320,30,53,3080,4400
